Repository: sguzman/marginalia

# marginalia

Hugo blog deployed to GitHub Pages via GitHub Actions.

## Deploy (GitHub Pages)

This repo uses `.github/workflows/pages.yml` to build with Hugo and push the generated site to the `gh-pages` branch.

1. In GitHub repo **Settings → Pages**
2. Under **Build and deployment**, set **Source** to **Deploy from a branch**
3. Select branch **`gh-pages`** and folder **`/ (root)`**

Your site URL will be:

- Project pages: `https://<owner>.github.io/marginalia/`

## Local dev

Run:

`hugo server -D`

File: content/posts/brickmaking-history-materials-processes-and-production-planning.md (part 1 of 2)
---
title: Brickmaking_ History, Materials, Processes, and Production Planning
subtitle: ''
date: '2026-04-04'
draft: false
slug: brickmaking-history-materials-processes-and-production-planning
authors:
- Salvador Guzman
categories: []
tags: []
library_of_congress_classification:
  primary: ''
  area: ''
  note: ''
meta:
  abstract: Brickmaking_ History, Materials, Processes, and Production Planning
  creator:
  - Salvador Guzman
  dataset_id: ''
  report:
    conversion:
      source_docx: Brickmaking_ History, Materials, Processes, and Production Planning.docx
      tool: pandoc 3.6
      date: '2026-04-20'
---

# Brickmaking_ History, Materials, Processes, and Production Planning

## Executive Summary

- **Ancient origins to industrial era:** Humans have made bricks for millennia (sun-dried mud in Mesopotamia, 7000 BC; first fired bricks ~3000 BC) up through large-scale industrialization in the 19th–20th centuries. The continuous Hoffmann kiln (patented 1858[\[1\]](https://solar.lowtechmagazine.com/2009/10/rings-of-fire-hoffmann-kilns/#:~:text=The%20ring%20oven%20was%20patented,consumption%20and%20labour%20costs%2C%20and)) and mechanized presses/extruders revolutionized production, enabling uniform high-temperature firing and much greater efficiency.
- **Raw materials:** Bricks are mainly clay/shale with silica and alumina (typical brick clay ~45–55% SiO₂, ~20–30% Al₂O₃[\[2\]](https://www.jeeng.net/pdf-199456-120712?filename=Production-of-eco-friendl.pdf#:~:text=Table%202,10)). Impurities (excess CaO, organics, sulfates) must be minimized to avoid lime pop, bloating or efflorescence. Particle-size control and plasticity (Atterberg limits) are key raw-material tests.
- **Formulations & testing:** Body recipes vary (100% clay to clay+shale+grog or sand). Lab tests measure workability (moisture, plasticity) and fired properties: compressive strength, water absorption, modulus, etc. Most structural clay bricks far exceed minimum standards[\[3\]](https://www.gobrick.com/media/file/3a-brick-masonry-material-properties.pdf#:~:text=evaluated%20in%20these%20surveys%20are,1%20Extruded%20only) (typical fired facing bricks average ~100 MPa[\[4\]](https://masonrymagazine.com/Default?pageID=1646#:~:text=One%20of%20the%20requirements%20for,size%20brick%20without%20it%20crushing) vs. ASTM minimum ~17 MPa). Compression (ASTM C109/C67), water absorption, and durability tests guide optimization.
- **Forming methods:** Three main forming methods are used: **stiff-mud extrusion** (clay ~12–18% water, vacuum-deaired and wire-cut to shape)[\[5\]](https://www.epa.gov/sites/default/files/2020-10/documents/c11s03.pdf#:~:text=A%20typical%20stiff%20mud%20extrusion,which%20is%20then%20continuously%20augered); **soft-mud molding** (20–30% water, pressed in sand or steel molds)[\[6\]](https://www.epa.gov/sites/default/files/2020-10/documents/c11s03.pdf#:~:text=The%20soft%20mud%20process%20is,28%20megapascals); and **dry-pressing** (4–6% moisture, high-pressure pressing in dies). Stiff-mud extrusion dominates modern brickmaking (≈80–90% in industrial plants)[\[5\]](https://www.epa.gov/sites/default/files/2020-10/documents/c11s03.pdf#:~:text=A%20typical%20stiff%20mud%20extrusion,which%20is%20then%20continuously%20augered) because it provides homogeneous plastic flow and easy automation.
- **Equipment:** Bench-scale production uses small vacuum pugmills (e.g. Peter Pugger), hand- or foot-presses, and small drying ovens. Industrial lines use continuous pugmills/extruders (capacity tons/hour), high-capacity vacuum systems, wire cutters, hydraulic presses, tunnel kilns, and automated conveyors. For example, a startup shaping line (grinder + pugmill + extruder) costing ~\$1.35 M can produce ~50,000 bricks/day[\[7\]](https://financialmodelslab.com/blogs/startup-costs/brick-manufacturing?srsltid=AfmBOooWwn4nU04ZHQmBCUQWuGbrGCoGNK8JyMq6R48tR0kRRSx_fQqu#:~:text=This%20%241%2C350%2C000%20covers%20the%20two,installation%20estimates%20are%20critical%20here), paired with a tunnel kiln (~\$2.5 M) for that scale[\[8\]](https://financialmodelslab.com/blogs/startup-costs/brick-manufacturing?srsltid=AfmBOooWwn4nU04ZHQmBCUQWuGbrGCoGNK8JyMq6R48tR0kRRSx_fQqu#:~:text=Capacity%20Link). Table 1 (below) compares small, medium, and large operation scales.
- **Process flow & control:** Raw clay is quarried, crushed/granulated, then mixed with water (and grog/sand as needed) in pugmills. The blend is tempered (rested) to homogenize. Forming (extrude/press), then drying (to ~2–3% moisture) and firing follow. Critical control points include moisture content at extrusion, drying rate (to prevent cracks), and kiln temperature profile. See flowchart below for a typical process.
- **Drying & firing:** Green bricks are dried in chamber or tunnel dryers (up to ~200 °C). Most firing is done in continuous tunnel kilns (~100–150 m long, firing zone ~1,090 °C[\[9\]](https://www.epa.gov/sites/default/files/2020-10/documents/c11s03.pdf#:~:text=8%2F97%20Mineral%20Products%2011.3,common%20type%20of%20kiln%20used)). Single batch periodic kilns are also used in smaller plants. Typical firing cycles last 20–50 hours[\[10\]](https://www.epa.gov/sites/default/files/2020-10/documents/c11s03.pdf#:~:text=backup%20fuel%20use%20vaporized%20propane,between%2020%20and%2050%20hours). Fuel is usually natural gas (some coal, biomass, or oil as backup). **Figure:** small-scale clamp kilns (sun-dried bricks and open firing) are still common in some countries【73†】.
- **Quality standards:** In the U.S. and Canada, ASTM C67 governs brick testing (sampling, compressive strength, absorption, freeze-thaw, efflorescence, warpage, etc.)[\[11\]](https://brickandtile.org/astm-c67/#:~:text=These%20test%20methods%20cover%20procedures,and%20determination%20of%20weight%2C%20size). Other relevant standards include ASTM C62/C216 (solid bricks), C652 (hollow brick), and ISO EN methods. Key QC tests are compressive strength (ASTM C109), cold water absorption (ASTM C67), and freeze-thaw durability. Bricks are often classified (e.g. “SW” grade freeze-resistant). Comprehensive QA programs sample from each kiln load.
- **Failure modes:** Common defects guide process tuning. Under-fired bricks (insufficient peak temperature or soak) show low strength and high absorption[\[12\]](https://www.bricknbolt.com/blogs-and-articles/construction-guide/defects-in-bricks#:~:text=When%20bricks%20are%20not%20burnt,them%20unsuitable%20for%20construction%20work). **Bloating** (spongy swollen appearance) comes from organics or sulfates in clay[\[13\]](https://www.bricknbolt.com/blogs-and-articles/construction-guide/defects-in-bricks#:~:text=Bloating). **Efflorescence** (white salt deposits) comes from soluble alkali salts in clay or water uptake[\[14\]](https://www.bricknbolt.com/blogs-and-articles/construction-guide/defects-in-bricks#:~:text=Efflorescence). **Lime popping** is caused by free CaO/CaCO₃, which absorb moisture and “blow” the brick[\[15\]](https://www.bricknbolt.com/blogs-and-articles/construction-guide/defects-in-bricks#:~:text=Lime%20Blowing). **Cracking and warping** occur if drying or firing is too rapid or uneven[\[16\]](https://www.bricknbolt.com/blogs-and-articles/construction-guide/defects-in-bricks#:~:text=The%20bricks%20are%20subjected%20to,to%20shrinkage%20and%20burning%20cracks). Controlling raw chemistry and adjusting drying/firing ramps mitigate these.
- **Porosity & microstructure:** Fired bricks are a porous ceramic: total porosity and pore-size distribution strongly influence strength and durability. Denser vitrified bricks (low porosity) have higher compressive strength[\[17\]](https://masonrymagazine.com/Default?pageID=1646#:~:text=What%20we%20find%20is%20that,and%20thereby%20lower%20the%20absorption). However, a small fraction of larger pores can improve freeze-thaw resistance (e.g. Maage factor metric)[\[18\]](https://pmc.ncbi.nlm.nih.gov/articles/PMC7503822/#:~:text=is%20a%20good%20correlation%20between,frost%20resistance%20of%20bricks%20could). Advanced characterization (mercury porosimetry, SEM, X-ray CT) can quantify pore sizes. In general, bricks for mechanical robustness aim for minimal pore volume and uniform fine pores (low absorption). Moisture in pores lowers strength and enables freeze damage[\[19\]](https://www.mdpi.com/1996-1944/13/10/2364#:~:text=One%20of%20the%20main%20requirements,literature%20mentions%20some%20indirect%20procedures%2Fmethods).
- **Example recipes:** Typical clay-brick mixes might be ~100% clay or clay+10–20% shale/grog/sand. Table 2 (below) summarizes example brick types: *ordinary building brick*, *face/facing brick*, *heavy engineering brick*, and *fly-ash geopolymer brick*. For instance, an engineering brick might fire at \>1,150 °C to achieve \>100 MPa compressive strength and \<5% absorption, whereas a common brick at ~1,050 °C yields ~20–50 MPa and ~10% absorption. Geopolymer bricks (fly ash + alkali binder) can reach 10–30 MPa without firing.
- **Environmental & regulatory:** Brick kilns emit CO₂ (from fuel and clay), NOₓ, SOₓ (if coal/sulfur), particulates, HCl/HF (from clays), and volatile organics[\[20\]](https://www.epa.gov/sites/default/files/2020-10/documents/c11s03.pdf#:~:text=11.3.3%20Emissions%20And%20Controls3%2C7,HAP%5D%29%2C%20hydrochloric). The U.S. NESHAP “Brick and Clay” rule regulates hazardous air pollutants (mercury, metals, acids) from brick kilns[\[21\]](https://www.epa.gov/stationary-sources-air-pollution/brick-and-structural-clay-products-national-emission-standards#:~:text=This%20major%20source%20rule%20covers,matter%2C%20metals%2C%20and%20acid%20gases). Water use is modest (for mixing), but wastewater (from cleaning) and solid waste (scrap bricks, kiln draw) must be managed. Modern trends use biomass or solar preheating, fly ash/slag additives, and waste-heat recovery to cut fuel and raw use[\[22\]](https://www.magnoliabrick.com/the-evolution-of-brickmaking-from-ancient-techniques-to-modern-innovations#:~:text=In%20addition%20to%20improving%20kiln,and%20diverting%20waste%20from%20landfills)[\[23\]](https://www.wienerberger.co.uk/about-us/news-blogs/wienerberger-secures-funding-for-first-hydrogen-fired-brick-kiln.html#:~:text=As%20Denton%20prepares%20for%20hydrogen,on%20product%20quality%20or%20performance). For example, Wienerberger is testing hydrogen-fired kilns (2027) to cut \>9% of site CO₂ without quality loss[\[23\]](https://www.wienerberger.co.uk/about-us/news-blogs/wienerberger-secures-funding-for-first-hydrogen-fired-brick-kiln.html#:~:text=As%20Denton%20prepares%20for%20hydrogen,on%20product%20quality%20or%20performance). Overall, life-cycle impacts are driving *low-carbon materials* (e.g. unfired blocks, geopolymers)[\[24\]](https://www.reitmachine.com/fr/2026/02/25/low-emission-brick-solutions-guide/#:~:text=,proofing).
- **Economics (CAPEX/OPEX):** Scale dictates cost. A small artisanal setup (1,000–5,000 bricks/day) might use a single extruder or hand-press, a rack dryer or clamp kiln, and capital of \$\sim\$10–100k. A medium plant (~50k bricks/day) with continuous extrusion, pugmill, shaker, dryer, and a tunnel kiln might be \\5–10M (for equipment and shed)[\[7\]](https://financialmodelslab.com/blogs/startup-costs/brick-manufacturing?srsltid=AfmBOooWwn4nU04ZHQmBCUQWuGbrGCoGNK8JyMq6R48tR0kRRSx_fQqu#:~:text=This%20%241%2C350%2C000%20covers%20the%20two,installation%20estimates%20are%20critical%20here)[\[8\]](https://financialmodelslab.com/blogs/startup-costs/brick-manufacturing?srsltid=AfmBOooWwn4nU04ZHQmBCUQWuGbrGCoGNK8JyMq6R48tR0kRRSx_fQqu#:~:text=Capacity%20Link). A large plant (100k+/day) with multiple lines and kilns could be \\20M+. Table 3 (below) compares scales: equipment lists, throughput, staff, and ballpark costs (CAPEX/OPEX). Utilities (energy, fuel) typically dominate OPEX (30–40% of cost)[\[25\]](https://www.imarcgroup.com/brick-manufacturing-plant-project-report#:~:text=match%20at%20L398%20Raw%20Material,35%25%20Transportation%20Cost%20XX), with raw clay ~25–35% and labor the rest.
- **Safety & permitting:** Key hazards include kiln fire/heat, dust (silica), and heavy equipment. Permitting covers air (emissions limits), wastewater, and zoning. Brick dust and kiln heat must be controlled (ventilation, filters, PPE). Workplace safety requires training on forklifts, kiln operations, and material handling.
- **Supply chain:** Clay/shale is bulky – proximity to a clay quarry is critical. Raw materials must be tested (XRF, sieve, Atterberg tests) before plant design. Additives like sand, grog, or fly ash (if used) must be sourced and blended reliably. Byproducts (washoff, scrap bricks) should be recycled on-site (e.g. recycled into grog). Local regulations on mining and transport (truck emissions) apply.
- **R&D & optimization:** A systematic R&D plan is recommended: lab test raw clays (mineralogy, plasticity), trial bodies (batch pugmills/extruders), and small-kiln firing experiments. Use Design of Experiments (DOE) to vary water content, clay blend, and firing curve. Characterize samples (ASTM C67 tests, porosimetry, SEM). Pilot-scale runs (e.g. 100–1,000 bricks) validate performance before scale-up. Figure below shows a 18–24 month R&D Gantt plan (materials testing → pilot extrusion → kiln trials → optimization). This structured approach de-risks plant startup and ensures product targets (strength, durability, etc.) are met.
- **Future trends:** The brick industry is moving toward sustainability and automation. Examples include *unfired block presses* (hydraulically compressed fly-ash or clay blocks, eliminating kilns), *geopolymer bricks* (no firing), and *3D-printed masonry*[\[26\]](https://www.mdpi.com/2071-1050/17/14/6459#:~:text=Additive%20manufacturing%20has%20recently%20become,using%20the%20ReCiPe%202016%20method). Advanced materials (foamed insulative bricks, fiber-reinforced composites) are emerging for niche applications. Electrified/hydrogen kilns (to cut fossil fuel) are being piloted[\[23\]](https://www.wienerberger.co.uk/about-us/news-blogs/wienerberger-secures-funding-for-first-hydrogen-fired-brick-kiln.html#:~:text=As%20Denton%20prepares%20for%20hydrogen,on%20product%20quality%20or%20performance). Data-driven process control (AI-monitored kilns, real-time moisture sensors) is also advancing. Adopting these can future-proof a brick plant while meeting stricter CO₂ and quality regulations[\[24\]](https://www.reitmachine.com/fr/2026/02/25/low-emission-brick-solutions-guide/#:~:text=,proofing).

## History and Lineage

Brickmaking is one of the oldest technologies. Ancient communities used sun-dried mud bricks (e.g. 7000 BC in Mesopotamia), then developed simple firing (e.g. Egyptian and Indus civilizations by 3000 BC). Medieval Europe standardized brick sizes and styles (e.g. Gothic brick cathedrals). The first continuous (ring) kiln was patented by Friedrich Hoffmann in 1858[\[1\]](https://solar.lowtechmagazine.com/2009/10/rings-of-fire-hoffmann-kilns/#:~:text=The%20ring%20oven%20was%20patented,consumption%20and%20labour%20costs%2C%20and), enabling continuous high-temperature firing and mass production. In the late 19th/early 20th century, mechanization (gravity-fed mixers, vacuum pugmills, extrusion presses) allowed further scale-up. By the 1920s–50s tunnel kilns (long continuous tunnels) replaced many intermittent kilns. In recent decades, computer control, emission regulations, and energy efficiency have driven new innovations (Figure below).

    flowchart LR
        A[Sun-dried bricks (~7000 BC)] --> B[Fired bricks in ancient civilizations (~3000 BC)];
        B --> C[Hoffmann continuous kiln (1858)[1]];
        C --> D[Tunnel kilns become widespread (~1900s)];
        D --> E[Modern era: automation, hydrogen-fired kilns, geopolymers[23][26]].

## Raw Materials

Clays and shales (sedimentary mudstones) are the primary inputs. A typical brick clay contains ~45–55% silica (SiO₂), ~20–30% alumina (Al₂O₃), with Fe₂O₃ giving color and smaller quantities of Na₂O, K₂O, MgO, etc[\[2\]](https://www.jeeng.net/pdf-199456-120712?filename=Production-of-eco-friendl.pdf#:~:text=Table%202,10). Low CaO is preferable (\<5% CaO) to avoid expansion defects. Mineralogy (kaolinite, illite, etc.) and chemistry determine shrinkage, firing color, and sintering behavior. **Impurities:** Organic matter (oxidizes to gas, causes bloating), sulfates (can cause black core or speckling), chlorides/nitrates (efflorescence). These must be tested (XRF, LOI, chemical analysis) and often reduced by washing or selective blending. **Particle size:** Clay is often ground (to ≤150 µm) and blended with sand or grog (pre-fired crushed brick) to control shrinkage. Plasticity (measured by Atterberg limits) and liquid/plastic limit define workable moisture ranges. Additives like barium carbonate are sometimes mixed in to bind sulfur and prevent surface specks[\[27\]](https://www.epa.gov/sites/default/files/2020-10/documents/c11s03.pdf#:~:text=A%20typical%20stiff%20mud%20extrusion,augered%20or%20extruded%20through%20dies).

## Body Formulation and Testing

Brickbody recipes vary by product. A simple recipe might be “100 parts clay, 10 parts sand” (for a coarse brick) or “80 parts clay, 20 parts shale” (for a finer brick). Each batch is tested for moisture content and plasticity. Key lab tests:  
- **Atterberg limits and plasticity index** to ensure the clay can mold without cracking.  
- **Proctor test (compaction)** to estimate density at given moisture.  
- **Shrinkage tests** (measure linear shrinkage on drying and firing).  
- **Fired property tests:** Standard test bricks are formed (by hand or small press), dried and fired to profile, then tested. Compressive strength is measured (ASTM C109 in a hydraulic press). Water absorption is measured by boiling test (ASTM C67 procedure). Durability tests: cold water saturation (C67), freeze-thaw cycles, efflorescence rating (C67 methods). Target properties depend on brick type: e.g. a facing brick might aim for ≥50 MPa and \<10% absorption, while an engineering brick aims for \>100 MPa and \<4% absorption. In general, increased firing temperature or soak time **reduces porosity and increases strength**[\[17\]](https://masonrymagazine.com/Default?pageID=1646#:~:text=What%20we%20find%20is%20that,and%20thereby%20lower%20the%20absorption). The Brick Industry Association notes that most commercial bricks achieve compressive strengths far above ASTM minima[\[3\]](https://www.gobrick.com/media/file/3a-brick-masonry-material-properties.pdf#:~:text=evaluated%20in%20these%20surveys%20are,1%20Extruded%20only). For example, one survey found average fired facing brick ~100 MPa[\[4\]](https://masonrymagazine.com/Default?pageID=1646#:~:text=One%20of%20the%20requirements%20for,size%20brick%20without%20it%20crushing). Data sheets/standards guide formulation; iterative adjustment of water content, raw mix, and firing is used to hit targets.

## Forming Methods

Bricks can be formed in three principal ways[\[28\]](https://www.epa.gov/sites/default/files/2020-10/documents/c11s03.pdf#:~:text=Most%20brick%20are%20formed%20by,The)[\[6\]](https://www.epa.gov/sites/default/files/2020-10/documents/c11s03.pdf#:~:text=The%20soft%20mud%20process%20is,28%20megapascals):  
- **Stiff-mud (extrusion):** The most common method (~80–90% of bricks)[\[5\]](https://www.epa.gov/sites/default/files/2020-10/documents/c11s03.pdf#:~:text=A%20typical%20stiff%20mud%20extrusion,which%20is%20then%20continuously%20augered). Clay (typically 12–18% water by weight) is mixed and passed through a vacuum pugmill to de-air and homogenize, then extruded through a rectangular die. The clay **"green"** column is cut to length by a moving wire. This yields smooth-surfaced bricks (for facing brick) or more textured (by sand coating). Extrusion is continuous and easily automated. Vacuum de-airing eliminates air pockets, producing a homogeneous mass.  
- **Soft-mud molding:** Higher moisture (20–30%). The clay is pressed into steel or sand molds (hand-formed or machine-molded). Used for some ornamental or heritage-style bricks. Yields more uneven texture; often requires sand on mold to release. Labor-intensive and less uniform.  
- **Dry-pressing:** Very low moisture (~5%). Powdered clay/shale is poured into steel molds and pressed under high pressure (up to 80–150 MPa). Produces very dense, precise bricks (often pavers or engineering brick). Equipment is batch (punch or compression molding). Few dusts, but requires extremely tight moisture control and high force.

A **Mermaid** process flow chart (below) illustrates a typical brickmaking workflow.

    flowchart TD
        Raw[Quarry clay/shale] --> Crush(Crushing/grinding)
        Crush --> Mix(Mixing & tempering)
        Mix --> Form[Forming (Extrude/Press)]
        Form --> Dry(Drying)
        Dry --> Fire(Firing in kiln)
        Fire --> Cool(Cooling & final testing)
        Cool --> Pack(Packaging & shipping)

## Equipment and Scale

### Bench-scale (Pilot/Artisanal):

- **Pugmills:** Small vacuum clay mixers (e.g. studio pugmill, 100–500 kg batch) for mixing and de-airing. *Example:* Peter Pugger VPM-60 (3 hp, ~150 kg/h capacity).
- **Extruders/Presses:** Table-top extruders (manual or small motor-driven) or hand-presses. These produce a few hundred bricks/day.
- **Kiln/Dryer:** Electric or gas-fired muffle kiln (for small batches up to ~100 bricks), or even a homemade clamp kiln (earthen stack).
- **Curing:** Sun-drying on racks or ground (as in Figures).  
  This scale requires minimal automation and 1–3 operators. CAPEX ~\$5k–\$50k (equipment plus small shed). OPEX is low but labor and manual handling are high.

### Medium to Large Industrial Scale:

- **Material prep:** Crushers, ball mills or hammer mills to grind raw clay; large storage silos for clay and sand.
- **Mixers:** Continuous pugmills (twin-screw extruders or paddle mixers, 1–10 t/hr). Vacuum chamber integrated for de-airing.
- **Extruders & Wire cutters:** Large-capacity extruder (e.g. 100–1,000+ kg/h). Automatic wire cutters and clay conveyors.
- **Hydraulic presses (if used):** Multiple-station presses (up to thousands of psi) for special brick/paver lines.
- **Dryers:** Tunnel or chamber dryers, 50–200 m long, with controlled hot-air flow and humidity.
- **Kilns:** Tunnel kilns (continuous) or Hoffman ring kilns for 100+ tons/day; downdraft periodic kilns for moderate capacity. Kilns often ~100–150 m long, with preheat, firing, and cooling zones. Key instruments: thermocouples in zones, oxygen/fuel controls.
- **Handling:** Brick conveyors, robotic stackers, forklifts, and cranes. Data acquisition for moisture and temperature.  
  At large scale (\>20 M bricks/year), plants have \>50 workers and hundreds of millions in revenue.

**Equipment comparison (Table 1):** Shows examples by scale. (Costs and throughputs are illustrative.)

| Scale | Daily Output | Key Equipment | Estimated CAPEX Range | Staff (approx.) |
|----|----|----|----|----|
| Artisanal (hand/mini) | 0.5–5k bricks/day | Small pugmill, manual press/mold, clamp or small kiln | \\5k–\\50k | 3–5 |
| Small automated | 5k–50k/day | Vacuum pugmill, small extruder, rack/tunnel dryer, clamp/mini kiln | \\100k–\\1M | 5–15 |
| Medium plant | 50k–200k/day | Large extruder line, tunnel kiln (100–150m), conveyors, drying tunnel | \\5M–\\10M | 20–50 |
| Large plant | \>200k/day | Multi-line extruders, twin tunnel kilns, full automation, milling | \\20M+ | 50–100+ |

*Table 1: Typical equipment and costs by brick plant size (illustrative ranges).*

## Drying and Firing Engineering

After shaping, **green bricks** must be dried (typically to ~2–3% moisture) before firing to avoid steam-blasting. Drying is done in chambers or tunnel dryers with gradual heating (usually \<200 °C). Inexpensive setups simply dry bricks in the open air for 1–2 days, then fire in an improvised stack. Larger plants use heated, insulated dryers (hot air at ~100–204 °C) often powered by waste kiln heat[\[9\]](https://www.epa.gov/sites/default/files/2020-10/documents/c11s03.pdf#:~:text=8%2F97%20Mineral%20Products%2011.3,common%20type%20of%20kiln%20used). Drying schedule is critical: too fast causes cracks, too slow wastes capacity. Typical drying takes 8–24 hours.

Most industrial kilns are **continuous tunnel kilns**: long brick-lined tunnels (100–150 m) on rails where cars of bricks move slowly through zones. Figure \[73\] (below) shows a traditional brickfield with clamp-kilns and drying rows. In the tunnel kiln, bricks are preheated, then a firing zone (~1,090 °C) for sintering[\[9\]](https://www.epa.gov/sites/default/files/2020-10/documents/c11s03.pdf#:~:text=8%2F97%20Mineral%20Products%2011.3,common%20type%20of%20kiln%20used), then cooled. Natural gas is the usual fuel (some plants use coal or biomass). Total kiln cycle is ~20–50 hours[\[10\]](https://www.epa.gov/sites/default/files/2020-10/documents/c11s03.pdf#:~:text=backup%20fuel%20use%20vaporized%20propane,between%2020%20and%2050%20hours). Modern kilns recover heat: exhaust gases are passed through cooler zones and pre-heaters before venting. **Clamp kilns** (as in Figures) are simple open structures where bricks are stacked with fuel; these are cheap but inefficient and polluting. In open clamps, bricks often sun-dry on the ground (foreground in Fig.【73†】) before being fired under bellows or chimney.

Tunnel kilns are far more efficient: waste heat recovery means flue gases exit ~100–150 °C (vs. 800+ °C for simple kilns)[\[29\]](https://solar.lowtechmagazine.com/2009/10/rings-of-fire-hoffmann-kilns/#:~:text=In%20a%20Hoffmann%20kiln%20the,that%20of%20a%20periodic%20kiln). Table 2 compares kiln types (e.g. tunnel vs. periodic). Operating kilns requires precise control: ramp rates (for moisture evaporation, dehydroxylation, vitrification) and soak times determine final microstructure. Control systems monitor zone temperatures and oxygen; occasional fuel “flashing” (reducing atmosphere) is used to adjust brick color[\[30\]](https://www.epa.gov/sites/default/files/2020-10/documents/c11s03.pdf#:~:text=includes%20a%20preheat%20zone%2C%20a,The%20bricks).

<img src="/win/linux/Code/Text/marginalia/tmp/ai-research-reports/data/md/brickmaking-history-materials-processes-and-production-planning/assets/media/rId59.png" style="width:5.83333in;height:4.375in" />  
*Figure: Outdoor brickfield with traditional clamp firing (tall chimneys) and drying yard (foreground rows of sun-dried bricks)【73†】.*

**Kiln firing process:** Evaporate free water (up to 100 °C), dehydrate clays (~100–600 °C), burn out organics (~300–600 °C), oxidize impurities, then sinter/vitrify (~900–1100 °C). The firing zone reaches ~1090 °C[\[31\]](https://www.epa.gov/sites/default/files/2020-10/documents/c11s03.pdf#:~:text=for%20firing%20brick%20is%20the,amounts%20of%20excess%20fuel%20are). After firing, bricks cool gradually. Control of temperature and time is essential: overshoot can cause warping or melt, undershoot gives weak bricks.

**Fuel and heat:** Natural gas is most common. Coal or biomass (e.g. rice husks) are used in some regions. Oil furnaces or LPG are backups. Advances include electrified tunnel kilns (electric heaters or induction) and pilot projects for 100% hydrogen firing[\[23\]](https://www.wienerberger.co.uk/about-us/news-blogs/wienerberger-secures-funding-for-first-hydrogen-fired-brick-kiln.html#:~:text=As%20Denton%20prepares%20for%20hydrogen,on%20product%20quality%20or%20performance) to eliminate fossil CO₂.

## Quality Control & Standards

Quality is ensured through standardized testing and inspection. In North America, **ASTM C67** is the main test standard for brick and tile[\[11\]](https://brickandtile.org/astm-c67/#:~:text=These%20test%20methods%20cover%20procedures,and%20determination%20of%20weight%2C%20size). It covers sampling, dimensional checks, compressive strength (via ASTM C109), water absorption, cold water saturation coefficient, freeze–thaw durability, efflorescence, warpage, and dimensions[\[11\]](https://brickandtile.org/astm-c67/#:~:text=These%20test%20methods%20cover%20procedures,and%20determination%20of%20weight%2C%20size). For building codes, specific standards apply: e.g. ASTM C62 (Building Brick), C216 (Facing Brick), C902 (Solid Masonry Pavers), C652 (Hollow Brick), each with strength and absorption limits. Bricks are also graded (e.g. Grade N/S/W in ASTM) for non-load, severe freeze, etc. European/ISO standards (EN 771-1) similarly classify bricks by density, strength, and water absorption.

Typical sampling: one test brick is drawn from each kiln car or every few thousand bricks. Compressive strength is often much higher than the ASTM minimum (2.5 ksi or 17 MPa)[\[3\]](https://www.gobrick.com/media/file/3a-brick-masonry-material-properties.pdf#:~:text=evaluated%20in%20these%20surveys%20are,1%20Extruded%20only). Water absorption (vacuum saturation) target depends on use; \<20% is common for face bricks, \<12% for pavers, \<8% for engineering bricks. Freeze-thaw is checked by repeated freezing cycles (usually 20 cycles), with allowable damage in millimeters. Efflorescence is scored visually (ASTM C67 suggests “none, slight, moderate”).

**Microtesting:** Advanced plants may use CT scanning or microscopy to examine cracks/pores. Routine QC may include an on-site hardness (sclerometer) or ultrasonic velocity as quick checks of brick density.

## Failure Modes and Diagnostics

Understanding defects is key to troubleshooting[\[12\]](https://www.bricknbolt.com/blogs-and-articles/construction-guide/defects-in-bricks#:~:text=When%20bricks%20are%20not%20burnt,them%20unsuitable%20for%20construction%20work)[\[13\]](https://www.bricknbolt.com/blogs-and-articles/construction-guide/defects-in-bricks#:~:text=Bloating):  
- **Underfiring:** Bricks fired at too low peak temperature or insufficient soak. Result: low strength, high absorption, pale color. (Troubleshoot by increasing kiln temperature/time). [\[12\]](https://www.bricknbolt.com/blogs-and-articles/construction-guide/defects-in-bricks#:~:text=When%20bricks%20are%20not%20burnt,them%20unsuitable%20for%20construction%20work).  
- **Bloating (“overburn”):** Surface bubbles or spongy texture from gases (carbonaceous or sulfide) trapped in the brick. Often caused by high sulfur/organic clay with too-rapid firing[\[13\]](https://www.bricknbolt.com/blogs-and-articles/construction-guide/defects-in-bricks#:~:text=Bloating). Solutions include pre-drying more thoroughly, slower firing ramp, or adding barium carbonate to bind sulfur.  
- **Black core:** Incomplete burnout of organics (reducing core) can leave carbon or iron sulphide streaks.  
- **Cracking:** *Straight* cracks (through bricks) often from rapid drying or firing. *Random cracks* (inexplicable) may be due to pebble/rock in clay or non-uniform pressing. Address by slowing the cycle or improving clay processing. [\[16\]](https://www.bricknbolt.com/blogs-and-articles/construction-guide/defects-in-bricks#:~:text=The%20bricks%20are%20subjected%20to,to%20shrinkage%20and%20burning%20cracks).  
- **Warping/Dishing:** Bricks that curve or have high edges. Caused by uneven moisture content across brick face or uneven firing. Optimize drainage and airflow in the kiln.  
- **Efflorescence:** White salt crystals on surface after wetting. Caused by soluble salts (chlorides, sulfates) in clay. Mitigate by washing clay or using salt-free additions; post-treat bricks (e.g. sealer).[\[14\]](https://www.bricknbolt.com/blogs-and-articles/construction-guide/defects-in-bricks#:~:text=Efflorescence).  
- **Spalling/Pop-outs:** Caused by rapid heating of absorbed water (steam expansion) or by expansion of internal CaO. Slower heating or longer pre-dry solves it.  
- **Dimensional errors:** Over-size bricks often mean under-firing (insufficient shrinkage); under-size can indicate over-burning or measurement variation.

For each defect, cause is traced by analyzing raw material chemistry and reviewing each process step (mix, press/extrude pressure, drying uniformity, kiln profile). Non-destructive tests (e.g. X-ray, ultrasound) can detect internal voids before firing.

## Porosity and Microstructure

Bricks are a porous ceramic with **pore volumes** typically 15–25%. Pore size and distribution govern performance: fine pores hold water and increase capillarity; large pores (often from burned-out organics or voids) can act as stress concentrators but help relieve frost damage. Mercury Intrusion Porosimetry (MIP) is often used to quantify pore-size distribution; Micro-CT or SEM imaging reveal pore networks. A lower total porosity generally means higher compressive strength[\[17\]](https://masonrymagazine.com/Default?pageID=1646#:~:text=What%20we%20find%20is%20that,and%20thereby%20lower%20the%20absorption). However, very low porosity (\<5%) can make bricks too brittle for freeze-thaw. As one study notes, freeze–thaw resistance correlates not only with total porosity but with proportion of larger pores (allowing ice expansion)[\[18\]](https://pmc.ncbi.nlm.nih.gov/articles/PMC7503822/#:~:text=is%20a%20good%20correlation%20between,frost%20resistance%20of%20bricks%20could). Thus a robust brick balances moderate porosity (for durability) with strong clay bonding. **Relation to strength:** Numerous data show water absorption inversely correlates with strength – e.g. typical face bricks (~10% absorption) have much higher strength than porous AAC blocks (~20–50 MPa vs. ~5 MPa). Reducing clay impurities and increasing sintering densifies the matrix, raising modulus and strength[\[17\]](https://masonrymagazine.com/Default?pageID=1646#:~:text=What%20we%20find%20is%20that,and%20thereby%20lower%20the%20absorption).

## Example Recipes and Properties

Representative brick formulations and properties (fired) are given in Table 2.

| Brick Type | Raw Mix (typical) | Firing T (°C) | Strength (MPa) | Absorption (%) | Use/Notes |
|----|----|----|----|----|----|
| *Standard building brick* | 100% plastic clay | 1000–1050 | ~20–50 | 10–15 | Load-bearing walls, economy |
| *Facing (facing) brick* | Clay + 10–15% sand/glaze | 1050–1100 | ~50–100 (avg ~70) | 5–10 | Exterior facades, colored |
| *Engineering brick A* | Fine refractory clay/shale | 1150+ | 125+ (Type A, UK) | \<4 | Heavy-duty, walls/arch., \<12% water absorption (UK Class A) |
| *Paving brick* | Clay + sand (dry-press) | 1000–1100 | 60–120 (Type 125F US) | 5–10 | Driveways, patios; conform to ASTM C902 |
| *Fly-ash geopolymer brick* | ~70% fly ash + slag, alkali binder (no firing) | Curing 60–80°C (autoclaved optional) | 10–40 (depends mix) | 5–15 | Low-carbon option; won’t meet ASTM 67 but used where permitted |
| *AAC block (autoclaved)* | Sand + lime + aluminosilicate (foamed) | 180 (autoclave) | 3–6 | 40–60 | Insulating block (not a ceramic brick) |

*Table 2: Example brick body recipes and fired properties.*

These values vary by source clay and exact process. The key takeaway: higher firing temperature and finer clay yield higher strength and lower porosity.

## Environmental, Regulatory, and Emissions

Brick plants are energy- and emission-intensive. **Fuel use** (for firing ~1000 °C) dominates energy: typical tunnel kilns use on the order of 0.8–1.5 MJ/kg of fired brick[\[32\]](https://breathelife2030.org/wp-content/uploads/2016/09/12.pdf#:~:text=Heat%20Input%20%28MJ%29%EF%83%A0%205%2C461,energy%20input%20to%20the%20kiln) (roughly 0.25–0.40 kWh/kg). This translates to significant CO₂: burning gas releases ~2.75 kg CO₂ per cubic meter, so a small plant can emit tens of thousands of tons CO₂/year. **Pollutants:** Particulate matter (PM₁₀/PM₂.₅) from raw materials and kilns, NOₓ and CO from combustion, SO₂ (if fuel or clay contains sulfur), HCl/HF (if clays contain chlorides/fluorides)[\[20\]](https://www.epa.gov/sites/default/files/2020-10/documents/c11s03.pdf#:~:text=11.3.3%20Emissions%20And%20Controls3%2C7,HAP%5D%29%2C%20hydrochloric). Hazardous air pollutants (HAPs) like mercury and metals in clay are also regulated. The U.S. EPA’s **NESHAP (Subpart JJJJJ)** specifically covers brick/structural clay products, limiting mercury, HAP, and PM emissions[\[21\]](https://www.epa.gov/stationary-sources-air-pollution/brick-and-structural-clay-products-national-emission-standards#:~:text=This%20major%20source%20rule%20covers,matter%2C%20metals%2C%20and%20acid%20gases). Dryers (if heated by burner) can emit NOₓ/CO, so many dryers use only kiln waste heat.

Plants also manage **waste water** (from cleaning extruders/molds) and **solid waste** (dust, damaged bricks). Many operations recycle kiln dust as filler (grog). **Best practices:** scrubbers or electrostatic precipitators capture kiln dust/PM (requiring 95% removal for SOₓ scrubbers in some systems[\[33\]](https://www.epa.gov/sites/default/files/2020-10/documents/c11s03.pdf#:~:text=kilns%20and%20some%20brick%20dryers,The%20primary%20x%202)). Carbon reduction: as noted above, initiatives include switching to biomass or hydrogen fuels[\[23\]](https://www.wienerberger.co.uk/about-us/news-blogs/wienerberger-secures-funding-for-first-hydrogen-fired-brick-kiln.html#:~:text=As%20Denton%20prepares%20for%20hydrogen,on%20product%20quality%20or%20performance), recovering flue heat for drying, and using industrial wastes as feedstock (fly ash, slag, even brick dust). A recent industry guide emphasizes *unfired* block machines (no kiln) and *geopolymers* (cement-free binders) as low-emission alternatives[\[24\]](https://www.reitmachine.com/fr/2026/02/25/low-emission-brick-solutions-guide/#:~:text=,proofing). Environmental audits, stack testing, and life-cycle analyses (LCAs) are recommended for any new plant.

<img src="/win/linux/Code/Text/marginalia/tmp/ai-research-reports/data/md/brickmaking-history-materials-processes-and-production-planning/assets/media/rId70.png" style="width:5.83333in;height:4.375in" />  
*Figure: Simple clamp kilns at a small brickfield. In the foreground workers have formed bricks drying in the sun; the brick stacks and chimneys fire them in place. Modern plants use enclosed tunnel kilns instead (not shown) to capture heat and filter emissions.*

## CAPEX, OPEX, and Plant Layout

Capital and operating costs vary widely by scale and automation. Key cost drivers: equipment (mixers, extruders, kilns), building/land, fuel, and labor. Table 3 compares a small, medium, and large plant scenario.

| Scale | Throughput | CAPEX (USD) | Annual OPEX (USD) | Labor | Layout Features |
|----|----|----|----|----|----|
| Artisanal/Bench | ~1–5k bricks/day | \\5k–\\50k | \\10k–\\20k | 2–5 | Pugmill, hand-press or manual extruder, small wood/gas kiln. Minimal infrastructure. |
| Small Automated | 5–50k/day | \\0.1–\\1M | \\50k–\\200k | 5–15 | Vacuum pugmill (100–500 kg/hr), small extruder, rack dryer or single-shaft kiln, load crusher. Simple control panel. |
| Medium Plant | 50–200k/day | \\5–10M | \\0.5M–\\1M | 20–50 | Large pugmill (1–5 t/hr), extrusion line, continuous dryer, 100–150m tunnel kiln, conveyors, packaging line. Analytical lab. |
| Large Plant | \>200k/day | \\20M+ | \\2M+ | 50+ | Multiple parallel lines, robotic stackers, baghouse filters, interlocked controls, wastewater treatment. |

*Table 3: Indicative CAPEX/OPEX and layout by brick plant size.*
